Repository: Benburn/xiguayouzi_blog

# 西瓜柚子 · 个人博客

超声科医生 × 医疗器械工程师的个人博客，记录医疗器械、医学影像与个人成长。

## 技术栈

- React 19 + Vite 8
- React Router
- Markdown 文章渲染
- 原生 CSS 响应式设计

## 本地运行

需要 Node.js 20 或更高版本。

```bash
npm install
npm run dev
```

生产构建与预览：

```bash
npm run build
npm run preview
```

构建产物位于 `dist` 目录。

## 内容维护

目前站点资料、分类与文章统一维护在 `src/data/profile.js`：

- `brand`：品牌名称和简介
- `owner`、`experience`：主理人与工作经历
- `contact`：联系方式
- `blogCategories`：三个博客分类
- `blogPosts`：文章元数据与 Markdown 正文

新增文章时，在 `blogPosts` 数组中增加一项即可。图片建议放在 `public/images`，正文中使用 `/images/文件名.jpg` 引用。

## 通过 GitHub Desktop 发布

1. 在 GitHub Desktop 中打开本项目目录 `E:\Web\xiguayouzi_blog`。
2. 确认变更列表里没有 `node_modules`、`dist`、预览截图等本地文件。
3. 填写提交说明，例如 `Prepare blog for deployment`，点击 **Commit to main**。
4. 点击 **Push origin**，将代码推送到 GitHub。

仓库地址：<https://github.com/Benburn/xiguayouzi_blog>

## 部署到 Cloudflare

在 Cloudflare 控制台中导入 GitHub 仓库，使用以下设置：

| 设置项 | 值 |
| --- | --- |
| Production branch | `main` |
| Framework preset | `Vite` |
| Build command | `npm run build` |
| Build output directory | `dist` |
| Root directory | `/`（留空即可） |
| Node.js version | `20` 或更高 |

`public/_redirects` 已包含 React Router 的回退规则，部署后直接访问或刷新文章详情页不会返回 404。

每次使用 GitHub Desktop 推送到 `main` 后，Cloudflare 会自动重新构建并发布。

File: public/calcium-phosphate-detailed-history/index.html (part 1 of 2)
磷酸钙的详细发展历史 · 中英对照阅读器

— 跳转到章节 —
目录 / Contents
公式索引
摘要 / Abstract
1. Historical Perspective 历史视角
2. The Structure, Chemistry and Mechanical Properties of Bone 骨的结构、化学与力学性质
3. Transient Precursor Phases 瞬态前驱相
4. Dissolution and Reprecipitation as Bone 溶解与再沉淀成骨
5. Requirements from Calcium Phosphates for Medical Applications 医用磷酸钙的要求
6. Individual Calcium Phosphate Phases and Their Properties 各磷酸钙相及其性质
7. Nano-CaP 纳米磷酸钙
8. Biphasic and Triphasic CaP Formulations 双相与三相 CaP 配方
9. Composite Calcium Phosphates 复合磷酸钙
10. Functionally Graded Calcium Phosphates 功能梯度磷酸钙
11. Antibacterial Calcium Phosphates 抗菌磷酸钙
12. The Effect of Sterilization 灭菌的影响
13. In Vitro and In Vivo Tests 体外与体内试验
14. CaP Coating Technologies CaP 涂层技术
15. Clinical and Industrial Applications 临床与工业应用
16. The Future of Calcium Phosphates 磷酸钙的未来
17. Conclusions 结论
术语表 / Terminology Ledger(常用术语对照)
阅读提示 / Critical Reading Notes

《磷酸钙的详细发展历史》
中英对照阅读器

目录 / Contents
公式索引
摘要 / Abstract
1. Historical Perspective 历史视角
2. The Structure, Chemistry and Mechanical Properties of Bone 骨的结构、化学与力学性质
3. Transient Precursor Phases 瞬态前驱相
4. Dissolution and Reprecipitation as Bone 溶解与再沉淀成骨
5. Requirements from Calcium Phosphates for Medical Applications 医用磷酸钙的要求
6. Individual Calcium Phosphate Phases and Their Properties 各磷酸钙相及其性质
7. Nano-CaP 纳米磷酸钙
8. Biphasic and Triphasic CaP Formulations 双相与三相 CaP 配方
9. Composite Calcium Phosphates 复合磷酸钙
10. Functionally Graded Calcium Phosphates 功能梯度磷酸钙
11. Antibacterial Calcium Phosphates 抗菌磷酸钙
12. The Effect of Sterilization 灭菌的影响
13. In Vitro and In Vivo Tests 体外与体内试验
14. CaP Coating Technologies CaP 涂层技术
15. Clinical and Industrial Applications 临床与工业应用
16. The Future of Calcium Phosphates 磷酸钙的未来
17. Conclusions 结论
术语表 / Terminology Ledger(常用术语对照)
阅读提示 / Critical Reading Notes

磷酸钙的详细发展历史 · 中英对照阅读器

Calcium Phosphate Bioceramics: A Review of Their History, Structure, Properties, Coating Technologies and Biomedical Applications
磷酸钙生物陶瓷:历史、结构、性质、涂层技术与生物医学应用综述

p.1 标题
OriginalNoam Eliaz, Noah Metoki. Biomaterials and Corrosion Lab, Department of Materials Science and Engineering, Tel-Aviv University, Ramat Aviv 6997801, Israel.

中文作者 Noam Eliaz、Noah Metoki,特拉维夫大学材料科学与工程系生物材料与腐蚀实验室(以色列拉马特阿维夫)。

目录 / Contents

Historical Perspective 历史视角
The Structure, Chemistry and Mechanical Properties of Bone 骨的结构、化学与力学性质
Transient Precursor Phases 瞬态前驱相
Dissolution and Reprecipitation as Bone 溶解与再沉淀成骨
Requirements from Calcium Phosphates for Medical Applications 医用磷酸钙的要求
Individual Calcium Phosphate Phases and Their Properties 各磷酸钙相及其性质
Nano-CaP 纳米磷酸钙
Biphasic and Triphasic CaP Formulations 双相与三相 CaP 配方
Composite Calcium Phosphates 复合磷酸钙
Functionally Graded Calcium Phosphates 功能梯度磷酸钙
Antibacterial Calcium Phosphates 抗菌磷酸钙
The Effect of Sterilization 灭菌的影响
In Vitro and In Vivo Tests 体外与体内试验
CaP Coating Technologies CaP 涂层技术
Clinical and Industrial Applications 临床与工业应用
The Future of Calcium Phosphates 磷酸钙的未来
Conclusions 结论

公式索引

锚点	原式编号	页码	说明	
E001	Eq. (1)	p.10	扩展德拜–休克尔(Debye–Hückel)平均活度系数	
E002	Eq. (2)	p.10	离子强度 I 的定义	
E003	Eq. (3)	p.10	饱和指数 SI 的定义	
E004	Eq. (4)	p.19	OCP 水解为 HAp 的反应	
E005	Eq. (5)	p.49	磷酸第一步解离(pK₁)	
E006	Eq. (6)	p.49	磷酸第二步解离(pK₂)	
E007	Eq. (7)	p.49	磷酸第三步解离(pK₃)	
E008	Eq. (8)	p.49	HAp 生成(碱性,PO₄³⁻)	
E009	Eq. (9)	p.49	HAp 由 CaHPO₄ 生成	
E010	Eq. (10)	p.49	HAp 生成(HPO₄²⁻)	
E011	Eq. (11)	p.49	OCP 生成(PO₄³⁻)	
E012	Eq. (12)	p.49	OCP 生成(HPO₄²⁻)	
E013	Eq. (13)	p.49	H₂PO₄⁻ 吸附羟化	
E014	Eq. (14)	p.49	H₂PO₄⁻ 电化学还原(2e⁻)	
E015	Eq. (15)	p.49	H₂PO₄⁻ 电化学还原生成 PO₄³⁻	

摘要 / Abstract

p.1 摘要
OriginalCalcium phosphate (CaP) bioceramics are widely used in the field of bone regeneration, both in orthopedics and in dentistry, due to their good biocompatibility, osseointegration and osteoconduction. The aim of this article is to review the history, structure, properties and clinical applications of these materials, whether they are in the form of bone cements, paste, scaffolds, or coatings. Major analytical techniques for characterization of CaPs, in vitro and in vivo tests, and the requirements of the US Food and Drug Administration (FDA) and international standards from CaP coatings on orthopedic and dental endosseous implants, are also summarized, along with the possible effect of sterilization on these materials. CaP coating technologies are summarized, with a focus on electrochemical processes. Theories on the formation of transient precursor phases in biomineralization, the dissolution and reprecipitation as bone of CaPs are discussed. A wide variety of CaPs are presented, from the individual phases to nano-CaP, biphasic and triphasic CaP formulations, composite CaP coatings and cements, functionally graded materials (FGMs), and antibacterial CaPs. We conclude by foreseeing the future of CaPs.

中文磷酸钙(CaP)生物陶瓷因其良好的生物相容性、骨整合(osseointegration)与骨传导(osteoconduction)能力,在骨科与牙科的骨再生领域被广泛使用。本文旨在综述这些材料的历史、结构、性质与临床应用,无论其形态为骨水泥、膏体、支架还是涂层。文中还总结了 CaP 表征的主要分析技术、体外与体内试验,以及美国食品药品监督管理局(FDA)与国际标准对骨科和牙科植入体 CaP 涂层的要求,并讨论了灭菌对这些材料可能产生的影响。CaP 涂层技术被系统归纳,重点放在电化学工艺上。文中讨论了生物矿化中瞬态前驱相形成的理论,以及 CaP 的溶解与再沉淀成骨机制;介绍了从单一物相到纳米 CaP、双相与三相 CaP 配方、复合 CaP 涂层与骨水泥、功能梯度材料(FGM)及抗菌 CaP 的多种体系。最后,我们对 CaP 的未来作出了展望。

1. Historical Perspective 历史视角

范围 / Pages: p.1–3

p.1 S003
OriginalCalcium phosphate (CaP) is the common name of a family of minerals containing calcium cations (Ca²⁺) together with orthophosphate (PO₄³⁻), metaphosphate (PO₃⁻), or pyrophosphate (P₂O₇⁴⁻) anions, and sometimes hydrogen (H⁺) or hydroxide (OH⁻) ions. CaP is the principal form of calcium found in bovine milk and blood. It is the major inorganic constituent of bone (~60 wt % of bone), and the main constituent of tooth enamel (ca. 90%). Calcium phosphates with a Ca/P atomic ratio between 1.5 and 1.67 are called apatites (e.g., hydroxyapatite or fluorapatite). The term apatite was coined in 1786 by German geologist Abraham Gottlob Werner based on the ancient Greek word "apatao", which means "to mislead".

中文磷酸钙(CaP)是一族矿物的通称,由钙阳离子(Ca²⁺)与正磷酸根(PO₄³⁻)、偏磷酸根(PO₃⁻)或焦磷酸根(P₂O₇⁴⁻)阴离子组成,有时还含有氢离子(H⁺)或氢氧根离子(OH⁻)。CaP 是牛乳和血液中钙的主要存在形式;它是骨的主要无机成分(约占骨质量的 60%),也是牙釉质的主要成分(约 90%)。Ca/P 原子比在 1.5 至 1.67 之间的磷酸钙称为磷灰石(如羟基磷灰石或氟磷灰石)。"磷灰石"(apatite)一词由德国地质学家 Abraham Gottlob Werner 于 1786 年根据古希腊词 "apatao"("欺骗、误导")创造。

p.1 S004
OriginalThe history of CaPs has been reviewed in various articles. The first articles to describe the structure and composition of bones, teeth and other types of calcified tissues appeared in the last quarter of the 17th century. In 1769, the Swedish chemist and metallurgist Johan Gottlieb Gahn discovered the existence of CaP in bones. However, only since this fact was reported by the German-Swedish pharmaceutical chemist Carl Wilhelm Scheele in 1771, has phosphorus been produced from bone ash. In the last decade of the 18th century, the French chemists Antoine François Comte de Fourcroy and Nicolas Louis Vauquelin discovered the existence of acidic CaP, nowadays known as monocalcium phosphate monohydrate (MCPM), monocalcium phosphate anhydrous (MCPA), dicalcium phosphate anhydrous (DCPA, monetite), and dicalcium phosphate dihydrate (DCPD, brushite). The organic-inorganic composite nature of bone has been known since at least 1788.

中文CaP 的历史已在多篇文章中综述。最早描述骨、牙及其他钙化组织结构与成分的文章出现于 17 世纪最后 25 年。1769 年,瑞典化学家兼冶金学家 Johan Gottlieb Gahn 发现了骨中存在 CaP;但直到 1771 年德裔瑞典制药化学家 Carl Wilhelm Scheele 报道此事后,人们才开始从骨灰中制备磷。18 世纪最后 10 年,法国化学家 Antoine François Comte de Fourcroy 与 Nicolas Louis Vauquelin 发现了酸性磷酸钙的存在,即今天所称的一水磷酸二氢钙(MCPM)、无水磷酸二氢钙(MCPA)、无水磷酸氢钙(DCPA,monetite 三斜磷钙石)与二水磷酸氢钙(DCPD,brushite 透磷钙石)。骨具有有机–无机复合本质这一认识至少可追溯至 1788 年。

p.2 S005
OriginalVarious processes for preparation of calcium-deficient hydroxyapatite (CDHA) were developed by 1807. In 1808, Nicholson already reported the considerable compositional differences between enamel, dentin, and bones. In 1969, hot-pressed HAp powder into dense and useful shapes was reported. This may be the earliest article on the fabrication of CaP implants. In 1971, the first study on preparation of biodegradable porous β-TCP scaffolds was published. In 1973, the first study on preparation and implantation of resorbable and porous CaP (specifically, β-TCP) was published. In 1975, the modern dental application of CaP began: β-TCP was applied both in surgically created periodontal defects and as an adjunct to apical closure in pulpless permanent teeth. In 1979, dense HAp cylinders were used for immediate tooth root replacement.

中文到 1807 年,已发展出多种制备缺钙羟基磷灰石(CDHA)的工艺。1808 年,Nicholson 便已报道牙釉质、牙本质与骨之间成分上的显著差异。1969 年有报道将热压 HAp 粉末制成致密且有用的形状——这可能是关于 CaP 植入体制备的最早文章。1971 年发表了首项关于制备可生物降解多孔 β-TCP 支架的研究;1973 年发表了首项关于可吸收多孔 CaP(具体为 β-TCP)制备与植入的研究。1975 年,CaP 的现代牙科应用开始:β-TCP 被用于外科创建的牙周缺损,并作为无髓恒牙根尖封闭的辅助材料。1979 年,致密 HAp 圆柱体被用于即刻牙根替代。

2. The Structure, Chemistry and Mechanical Properties of Bone 骨的结构、化学与力学性质

范围 / Pages: p.3–8

p.3 S006
OriginalBone is the basic unit of the human skeletal system. Bone provides the framework for and bears the weight of the body, protects the vital organs, supports mechanical movement, hosts hematopoietic cells, and maintains iron homeostasis. Bone has a complex, varying arrangement of structures on broad length scales (Figure 1a), which together enables diverse mechanical, biological and chemical functions. It is a hierarchical, complex, functionally graded material (FGM), with inner cancellous and outer cortical bone.

中文骨是人体骨骼系统的基本单元。骨构成身体的框架并承受体重,保护重要器官,支撑机械运动,容纳造血细胞并维持铁稳态。骨在很宽的长度尺度上具有复杂多变的层级结构(图 1a),由此实现多样化的力学、生物学与化学功能。它是一种层级化、复杂的功能梯度材料(FGM),由内部松质骨与外部皮质骨构成。

图 1. 骨的层级结构与皮质骨/松质骨

Placed near: p.3 S006

Source: p.4 C001

Figure 1. (a) Hierarchical structure of bone [88]. Reproduced with permission from Nature Publishing Group (originally published in Principles of Anatomy and Physiology, 11th edition, © John Wiley & Sons, Inc.); (b) cortical (compact) and cancellous (spongy/trabecular) bone.

图 1.(a)骨的层级结构88;(b)皮质(致密)骨与松质(海绵状/小梁)骨。

阅读提示:注意 (a) 从左下到右上跨越从胶原分子(纳米尺度)到骨单位/整体骨(宏观尺度)的多个层级——这是后续理解 CaP 与骨组织在纳米尺度相互作用的背景。

p.4 S007
OriginalOn the macroscopic level, bones can have diverse shapes depending on their respective function. Yet, bones are usually categorized into two types: cortical (or compact) bone, and cancellous (or trabecular) bone, see Figure 1b. Cortical bone forms the outer shell of most bones. These can reach a thickness of between several tenths of a millimetre (in vertebra) to several millimetres or even centimetres (in the mid-shaft of long bones). It is a fairly dense bone, with porosity in the order of 6%. Cancellous bone usually forms inside of bones that are under compressive stress. The interconnecting framework of trabeculae is in a number of combinations, all following basic cellular structures: rod-rod, rod-plate, or plate-plate. Trabecular bone has pores in the order of 80%. The typical thickness of trabeculae is about 50–300 µm, with an orientation that depends on the load distribution in the bone.

中文在宏观层面,骨依其功能可有多种形状。但骨通常分为两类:皮质(致密)骨与松质(小梁)骨,见图 1b。皮质骨构成多数骨的外壳,厚度可从零点几毫米(椎骨)到数毫米甚至数厘米(长骨骨干中部);它是相当致密的骨,孔隙率约 6%。松质骨通常形成于承受压应力的骨内部,其相互连接的小梁框架存在多种组合方式,均遵循基本的细胞结构形态:杆–杆、杆–板或板–板型。小梁骨孔隙率约 80%,小梁典型厚度约 50–300 µm,取向取决于骨内的载荷分布。

表 1. 骨的化学组成(wt %)

Placed near: p.6 S008

Source: p.6 C002

Table 1. Chemical composition of bone (wt %) [67,121].

表 1.骨的化学组成(质量分数,%)[67,121]。

结构化数据 / Structured data:

无机相 Inorganic Phase	含量 (wt %)	有机相 Organic Phase	含量 (wt %)	
HAp(羟基磷灰石)	≈60	Collagen(胶原)	≈20	
H₂O(水)	≈9	非胶原蛋白(骨钙素、骨连素、骨桥蛋白、血小板反应蛋白、骨形态发生蛋白等)	痕量	
Carbonate(碳酸盐)	≈4	多糖、脂质、细胞因子	痕量	
Citrate(柠檬酸盐)	≈0.9	骨原细胞:成骨细胞、骨细胞、破骨细胞	—	
Na⁺	≈0.7			
Mg²⁺	≈0.5			
Cl⁻	≈0.13			
其他:K⁺、F⁻、Zn²⁺、Fe²⁺、Cu²⁺、Sr²⁺、Pb²⁺	—			

阅读提示:骨矿物质主体是(碳酸化、非化学计量、纳米晶的)HAp,约 60 wt%;约 20 wt% 为 I 型胶原等有机相;另有约 9 wt% 水。表下的正文还讨论骨磷灰石偏离化学计量的细节——如含 CO₃²⁻、Cl⁻、F⁻ 等替代离子。

p.6 S008
OriginalDue to the nanocrystalline nature of apatite in the bone, various diffraction techniques have not yet given conclusive results regarding its exact structure. ... The chemical composition of bone is given in Table 1. Biological apatites deviate from the stoichiometric HAp, Ca₁₀(PO₄)₆(OH)₂.

中文由于骨中磷灰石呈纳米晶形态,各种衍射技术至今未对其精确结构给出定论。……骨的化学组成见表 1。生物磷灰石偏离化学计量的 HAp(Ca₁₀(PO₄)₆(OH)₂)。

p.8 S009
OriginalIt is possible to distinguish among three types of bone-implant interfaces: (i) morphological fixation (mechanical interlocking with no direct bond), (ii) biological fixation (direct structural and functional connection between ordered living bone and the surface of a load-carrying implant — osseointegration), and (iii) bioactive fixation (chemical bonding between the implant surface and bone).

中文可区分三种骨–植入体界面:(i)形态固定(morphological fixation,机械互锁而无直接结合);(ii)生物固定(biological fixation,有序活骨与承重植入体表面之间直接的、结构与功能上的连接——即骨整合 osseointegration);(iii)生物活性固定(bioactive fixation,植入体表面与骨之间的化学键合)。

图 2. 天然骨与人造材料的 Ashby 图(强度–杨氏模量)

Placed near: p.7 S010

Source: p.8 C003

Figure 2. (a) Ashby chart of strength versus Young's modules of elasticity (specific values) for natural materials and for biomedical materials (bulk, coatings, and scaffolds). (b) Ashby chart of fracture toughness versus strength for engineering ceramics, and bone.

图 2.(a)天然材料与生物医用材料(块体、涂层与支架)的强度–杨氏弹性模量(比性能)Ashby 图;(b)工程陶瓷与骨的断裂韧性–强度 Ashby 图。

阅读提示:Ashby 图把"比强度"(强度/密度)与"比模量"放在同一张图中,便于比较骨、HAp 陶瓷、聚合物与金属。注意致密 HAp 陶瓷强度远高于骨但断裂韧性低得多——这是 CaP 陶瓷需以涂层/多孔支架形式使用的原因之一。

3. Transient Precursor Phases 瞬态前驱相

范围 / Pages: p.8–11

p.8 S011
OriginalTransient amorphous mineral phases have been detected in biomineral systems in different phyla of the animal kingdom. A poorly ordered hydrated iron oxide phase, called ferrihydrite, was identified as a transient precursor mineral phase in the biomineralization forming the tooth of the chiton. After a few days, the ferrihydrite transforms into crystalline magnetite. The formation of the skeleton of sea urchin made of calcite has been reported to begin with the initial deposition of amorphous calcium carbonate. The presence of an abundant ACP phase has also been demonstrated in the newly formed zebrafish fin bony rays. While the structure of bone is reasonably well defined, the process of the bone mineral formation remains controversial. In solutions, ACP is readily converted to stable crystalline phases such as OCP or apatitic products. One biomineralization strategy that has received significant attention is mineralization via transient precursor phases.

中文在动物界不同门类的生物矿化体系中,均已检测到瞬态无定形矿物相。一种有序度差的水合氧化铁相——水铁矿(ferrihydrite)——被鉴定为石鳖牙齿生物矿化中的瞬态前驱矿物相,数天后水铁矿转变为结晶磁铁矿。据报道,海胆方解石骨骼的形成始于无定形碳酸钙的初始沉积;斑马鱼新生鳍条骨中也已证实存在大量的 ACP 相。尽管骨的结构已相当清楚,骨矿物的形成过程仍存争议。在溶液中,ACP 很容易转变为 OCP 或磷灰石类产物等稳定晶相。一种备受关注的生物矿化策略便是"经由瞬态前驱相矿化"。

p.8 S012
OriginalDiscussion about the possible precursor of apatite in bones arose in the 1970s, after the discovery of a precursor phase in vitro. In the 1960s and the 1970s it was already proposed that ACP serves as a precursor to HAp in vivo. It was argued that the initial ACP precursor undergoes a solid-state transformation to poorly crystalline apatite. Alternatively, it was suggested that the amorphous material observed in early mineralization is a paracrystalline mineral, i.e., it shows loss of long-range order as a result of lattice imperfections. In 1972 it was shown that the first-formed phase in vitro is ACP. This subsequently transforms into OCP, and finally into carbonate apatite.

中文关于骨中磷灰石可能前驱相的讨论始于 20 世纪 70 年代,此前已在体外发现了前驱相。60–70 年代即有学者提出 ACP 在体内作为 HAp 的前驱体:初始 ACP 前驱体经固态转变成为弱结晶磷灰石;另一种观点认为,早期矿化中观察到的无定形物质是一种"次晶"(paracrystalline)矿物,即因晶格缺陷而丧失长程有序。1972 年证实体外最先形成的相是 ACP,它随后转变为 OCP,最终变为碳酸磷灰石。

4. Dissolution and Reprecipitation as Bone 溶解与再沉淀成骨

范围 / Pages: p.11–13

p.10 S013
OriginalThe supersaturation of different CaP phases in solution is dependent on many parameters, such as the calcium and phosphate ion concentrations in solution, pH and temperature. In order to determine which phases are most likely to precipitate in a specific system, one should first examine which phases are thermodynamically possible. To this aim, dedicated software such as ChemEQL, AQUASIM, and PHREEQC is available and has been applied in studies of both CaP precipitation from solution and electrochemical deposition of CaP coatings. PHREEQC not only can supply the answer to which phase is more supersaturated in solution, but also provides information on the ionic strength I and free ion activities product (IAP) with respect to different CaP phases.

中文溶液中不同 CaP 相的过饱和度取决于许多参数,如溶液中钙、磷酸根离子浓度、pH 与温度。要判断特定体系中最可能沉淀的相,应首先考察哪些相在热力学上可能存在。为此,可使用 ChemEQL、AQUASIM、PHREEQC 等专用软件,它们已被用于 CaP 从溶液沉淀与 CaP 涂层电化学沉积两类研究。PHREEQC 不仅能回答溶液中哪个相更过饱和,还能给出不同 CaP 相相关的离子强度 I 与自由离子活度积(IAP)。

p.10 S014
OriginalThe saturation index (SI) indicates whether the mineral should dissolve, precipitate, or maintain equilibrium in the specific system. When SI = 0, the solution is in equilibrium. On the other hand, SI < 0 and SI > 0 indicate undersaturation (mineral should dissolve) and supersaturation (mineral should precipitate spontaneously), respectively. At low positive values of SI, a metastable zone may also exist. The key equations in these thermodynamic calculations:

中文饱和指数(SI)指示矿物在特定体系中应当溶解、沉淀还是保持平衡:SI = 0 时溶液处于平衡;SI < 0 表示欠饱和(矿物应溶解),SI > 0 表示过饱和(矿物应自发沉淀);SI 为较小的正值时还可能存在亚稳区。这些热力学计算的关键方程如下:

p.10 E001 · Eq. (1)
$$
\log_{10}\gamma_{\pm}=-Az_i^2\sqrt{I}
$$

p.10 E002 · Eq. (2)
$$
I=\frac{1}{2}\sum_{i=1}^{n}c_i z_i^2
$$

p.10 E003 · Eq. (3)
$$
\mathrm{SI}=\log_{10}\left(\frac{\mathrm{IAP}}{K_{sp}}\right)
$$
阅读提示: 三个公式构成"预测哪种 CaP 相会从电解液/体液中沉淀"的热力学工具链:由(2)算离子强度 →(1)算活度系数 →(3)算各相的 SI。SI 最大且为正的相最先(或最优先)沉淀。

图 3. PHREEQC 热力学计算示例(电沉积体系)

Placed near: p.11 S015

Source: p.11 C004

Figure 3. Thermodynamic calculations, using the PHREEQC software, that predict which of five different CaP phases will precipitate from an electrolyte solution of Ca(NO₃)₂ and (NH₄)H₂PO₄ at 37 °C, as a function of pH.

图 3.使用 PHREEQC 软件的热力学计算,预测 37 °C 下由 Ca(NO₃)₂ 与 (NH₄)H₂PO₄ 组成的电解液中,五种不同 CaP 相随 pH 变化何者将沉淀。

阅读提示:注意不同 pH 区间"最稳定/最过饱和"相的变化——酸性区为 DCPD,随 pH 上升依次过渡到 OCP、CDHA、HAp 等。这解释了电沉积(阴极区局部 pH 升高)为何能沉积出 HAp。

p.11 S015
OriginalThe core mechanism of CaP bioactivity is the partial dissolution and release of ionic products in vivo. When the local concentration of calcium and phosphate ions exceeds the saturation limit, precipitation of a new CaP phase (bone-like apatite) takes place, together with incorporation of biological moieties (collagen, etc.) — this is the "dissolution and reprecipitation as bone" process.

中文CaP 生物活性的核心机制是其在体内的部分溶解与离子产物释放。当局部钙、磷酸根离子浓度超过饱和极限时,会沉淀出新的 CaP 相(类骨磷灰石),同时并入胶原等生物组分——这就是"溶解与再沉淀成骨"过程。

5. Requirements from Calcium Phosphates for Medical Applications 医用磷酸钙的要求

范围 / Pages: p.13–16

p.13 S016
OriginalCalcium phosphates are commonly used in medical applications in the form of cements, coatings, scaffolds, and paste. To function properly, a variety of properties may be required, some of which are listed in Table 2. The core mechanism of bioactivity is the partial dissolution and release of ionic products in vivo, elevating the local concentrations of calcium and phosphate ions and precipitating a biological apatite on the surface of the ceramics. All implantable materials must be biocompatible, meaning that they do not elicit local or systemic response of the living system or tissue. All CaP ceramics have been found to be biocompatible.

中文CaP 在医疗应用中的常见形态为骨水泥、涂层、支架与膏体。要正常发挥作用,需要多种性能,其中部分列于表 2。生物活性的核心机制是体内部分溶解并释放离子产物,从而提高局部钙、磷酸根离子浓度,并在陶瓷表面沉淀出生物磷灰石。所有植入材料都必须具备生物相容性,即不引起活体或组织的局部/全身反应——已证实所有 CaP 陶瓷均有生物相容性。

表 2. 医用磷酸钙所需的性质

Placed near: p.13 S016

Source: p.14 C005

Table 2. Properties required from calcium phosphates for medical applications.

表 2.医用磷酸钙所需的性质。

阅读提示:表中逐条给出术语(如 bioactivity 生物活性、biocompatibility 生物相容性、bioactive fixation 生物活性固定、biostability 生物稳定性、crystallinity 结晶度、osseointegration 骨整合、osteoconduction 骨传导、osteoinduction 骨诱导、resorption 吸收、wettability 润湿性、therapeutic capabilities 治疗能力)及其定义/功能,是把握全文术语的术语表基础。

p.13 S017
OriginalA critical problem that limits wider clinical application of CaPs is their mechanical properties. The hip joints are subjected to an average load of up to three times body weight (3000 N); peak loads experienced during jumping can be as high as 10 times body weight. These stresses are repetitive and fluctuating depending on the nature of the activities. Therefore, all types of potential biomaterials and bioceramics must be durable within a wide variety of conditions. Unfortunately, CaPs are brittle and have low impact resistance and relatively low tensile stress (6 to 10 MPa). The main reason for this is their porosity, which serves as preferred initiation sites for crack propagation. Yet, their compressive strength is fairly good, being higher than that of normal bone.

中文限制 CaP 更广泛临床应用的关键问题是其力学性能。髋关节承受的平均载荷可达体重的 3 倍(3000 N);跳跃时的峰值载荷可达体重的 10 倍。这些应力随活动类型(站立、坐、慢跑、拉伸、爬坡等)而重复波动。因此,所有潜在生物材料与生物陶瓷必须在多种条件下保持耐久。遗憾的是,CaP 呈脆性,抗冲击性差,抗拉应力较低(6–10 MPa),主因是其孔隙成为裂纹扩展的优先起始点。不过其抗压强度相当好,高于正常骨。

6. Individual Calcium Phosphate Phases and Their Properties 各磷酸钙相及其性质

范围 / Pages: p.16–25

p.16 S018
OriginalIn this Section, the properties of CaP phases relevant to clinical use and biomedical applications are summarized. Here, the focus is on each, individual phase. The properties of composites and FGMs are summarized in Sections 9 and 10, respectively. The solid-state phase diagram of the CaP system is relatively unexplored. One of the reasons could be the important role that metastable phases, water, and kinetics have in this system. Water, for example, is essential in defining the thermodynamically stable salts. Nevertheless, few versions of this phase diagram are available. Figure 4 shows one version. The shaded region shows the area of BCP formation. BCP can be prepared by mechanical mixing of HAp and β-TCP, or by a precipitation method. Solid-state reaction, microwave processing, and heating bovine cancellous bone with the addition of (NH₄)₂HPO₄ were also reported to prepare BCP.

中文本节总结与临床及生物医学应用相关的各 CaP 相的性质,聚焦于每一单独相(复合物与 FGM 的性质分别见第 9、10 节)。CaP 体系的固态相图研究相对不足,原因之一是亚稳相、水与动力学在该体系中起重要作用——例如水对界定热力学稳定盐必不可少。不过已有数个版本的相图(图 4 为其中之一),阴影区为双相磷酸钙(BCP)形成区。BCP 可通过 HAp 与 β-TCP 机械混合或沉淀法制备;也有报道采用固相反应、微波处理,以及添加 (NH₄)₂HPO₄ 加热牛松质骨等途径制备 BCP。

图 4. 不同磷酸钙的平衡相图

Placed near: p.16 S018

Source: p.16 C006

Figure 4. Equilibrium phase diagram of different calcium phosphates. The shaded region shows the phases of interest for biphasic calcium phosphate (BCP) formation (T₁ = 1360 °C, T₂ = 1475 °C). In this figure, TTCP—tetracalcium phosphate, CaO—calcium oxide. Reproduced with permission of Elsevier Ltd.

图 4.不同磷酸钙的平衡相图。阴影区为双相磷酸钙(BCP)形成的相关相区(临界温度参数 T₁ 与 T₂ 分别为 1360 °C、1475 °C)。TTCP 为四钙磷酸盐,CaO 为氧化钙。经 Elsevier Ltd. 许可转载。

阅读提示:相图显示 CaO–P₂O₅–H₂O 体系中随温度与 Ca/P 比变化的稳定相;高温下 β-TCP ↔ α-TCP 转变、HAp 分解为 TTCP + α-TCP 等关系决定了烧结工艺窗口。

主要 CaP 相族(第 6 节覆盖的单一相): MCPM(6.1)、DCPA(6.2)、DCPD(6.3)、OCP(6.4)、α-TCP(6.5)、β-TCP(6.6)、ACP(6.7)、CDHA(6.8)、HAp(6.9)、TTCP(6.10)及氟磷灰石等。

Table 3 汇总了生物医学应用中主要 CaP 相:

表 3. 生物医学应用相关的 CaP 相

Placed near: p.17 S019

Source: p.17 C007

Table 3. Selected CaP phases of interest for biomedical applications.

表 3.生物医学应用相关的部分 CaP 相。

结构化数据(主要行,全文请对照 assets/tables/table3.png):

Ca/P 摩尔比	名称	化学式	pH 稳定范围	密度 (g/cm³)	
0.5	MCPM(一水磷酸二氢钙)	Ca(H₂PO₄)₂·H₂O	0.0–2.0	2.22	
1.0	DCPA(无水磷酸氢钙,三斜磷钙石 Monetite)	CaHPO₄	2.0–5.5(>80 °C)	2.929	
1.0	DCPD(二水磷酸氢钙,透磷钙石 Brushite)	CaHPO₄·2H₂O	2.0–6.0	2.319	
1.33	OCP(磷酸八钙)	Ca₈(HPO₄)₂(PO₄)₄·5H₂O	5.5–7.0	2.673	
1.5	α-TCP(α-磷酸三钙)	α-Ca₃(PO₄)₂	仅 >1125 °C 从水溶液沉淀	2.814	
1.5	β-TCP(β-磷酸三钙)	β-Ca₃(PO₄)₂	仅 >800 °C 从水溶液沉淀	3.067	
1.2–2.2	ACP(无定形磷酸钙)	CaₓHᵧ(PO₄)z·nH₂O, n = 3–4.5, 15%–20% H₂O	~5–12	1	
1.50–1.67	CDHA(缺钙羟基磷灰石)	Ca₁₀₋ₓ(HPO₄)ₓ(PO₄)₆₋ₓ(OH)₂₋ₓ (0 < x < 2)	6.5–9.5	—	
1.67	HAp/OHAp(羟基磷灰石)	Ca₁₀(PO₄)₆(OH)₂	9.5–12.0	3.155	
2.0	TTCP/TetCP(四钙磷酸盐,Hilgenstockite)	Ca₄(PO₄)₂O	仅 >1300 °C 从水溶液沉淀	3.056	

阅读提示:表注强调:ACP 恒为亚稳;沉淀物组成取决于电解液组成与 pH。表中"pH 稳定范围"指在水溶液中的热力学稳定窗口,决定哪种相能在生理/电沉积条件下生成。

Table 4(溶解度)与 Table 5(晶体学数据)亦在第 6 节:

表 4. 部分 CaP 相的溶解度

Placed near: p.17 S019

Source: p.17 C008

Table 4. Solubility of selected CaP phases of interest for biomedical applications.

表 4.生物医学应用相关的部分 CaP 相的溶解度。

阅读提示:表给出各相在 37 °C 与 25 °C 的 −log(Kₛ)(Kₛ 为溶度积常数)及 25 °C 的溶解度 g/L。注意 MCPM 极易溶(~18 g/L),而 HAp 极难溶——溶解度排序 MCPM > DCPD > DCPA > α-TCP > β-TCP > OCP > HAp 决定其在体内的吸收速率顺序(表注:HAp 的溶度积无法精确测定,测得 25.7 ± 0.1(pH 7.40)等)。

表 5. 部分 CaP 相的晶体学数据

Placed near: p.18 S020

Source: p.18 C009

Table 5. Crystallographic data on selected CaP phases.

表 5.部分 CaP 相的晶体学数据。

阅读提示:列出各相空间群、晶胞参数与 JCPDS/ICDD PDF 卡片号(加粗者为作者推荐文件)。HAp 六方 P6₃/m(a ≈ 9.42 Å, c ≈ 6.88 Å)是最重要的结构参照;OCP 三斜 P1 与 HAp 结构高度相似(层状),是外延共生常见的原因。

6.4 OCP(磷酸八钙)的水解(见 Eq. 4):

p.19 S020
OriginalOCP is unstable relative to HAp and tends to hydrolyse according to the reaction:

p.19 E004 · Eq. (4)
$$
\mathrm{Ca_8H_2(PO_4)_6\cdot5H_2O + 2Ca^{2+} \longrightarrow Ca_{10}(PO_4)_6(OH)_2 + 4H^{+}}
$$
6.9 HAp(羟基磷灰石):

p.23 S021
OriginalHAp is considered to be osteoconductive, but not osteoinductive; yet, these properties can be turned via doping, stoichiometry and texturing. HAp is the common mineral found in vertebrate bones. It is also found in mammalian teeth, fish scales, and some other tissues. HAp has a hexagonal crystal structure (space group P6₃/m), with a = b ≈ 9.42 Å and c ≈ 6.88 Å; the unit cell contains two formula units, and the OH⁻ columns run along the c-axis through "channels" of calcium triangles.

中文HAp 被认为是骨传导性而非骨诱导性的材料,但可通过掺杂、化学计量与织构化来调节这些性质。HAp 是脊椎动物骨中常见的矿物,也见于哺乳动物牙齿、鱼鳞等组织。HAp 为六方晶系(空间群 P6₃/m),a = b ≈ 9.42 Å,c ≈ 6.88 Å;晶胞含两个化学式单元,OH⁻ 沿 c 轴穿过由钙三角形围成的"通道"排成柱列。

图 5. 六方 HAp 晶胞

Placed near: p.23 S021

Source: p.23 C010

Figure 5. Unit cell of hexagonal HAp (space group P6₃/m). Reproduced with permission from ChemTube3D.

图 5.六方 HAp(空间群 P6₃/m)的晶胞。经 ChemTube3D 许可转载。

阅读提示:观察 Ca²⁺ 的两种配位位置(Ca(1) 柱与 Ca(2) 三角形)与沿 c 轴的 OH⁻ 通道——离子掺杂(F⁻、Sr²⁺、CO₃²⁻ 等)主要发生在这些位置。

表 6. HAp 的物理化学、力学与生物学性质(跨 p.23–24)

Placed near: p.23 S022

Source: p.23–24 C011–C012

Table 6. Physicochemical, mechanical and biological properties of HAp.

表 6.HAp 的物理化学、力学与生物学性质。

阅读提示:关键数值:结合能 −280.6 eV;介电常数 7.40–10.47;热导率 0.013 W/(cm·K);相对密度 95%–99.5%;分解温度 >1000 °C;熔点 1614 °C;抗拉强度(致密)38–300 MPa、(多孔)~3 MPa;抗压强度 120–900 MPa(致密)/2–100 MPa(多孔);抗弯强度 38–250 MPa(致密)/2–11 MPa(多孔);杨氏模量 35–120 GPa;断裂韧性 0.7–1.2 MPa·m^1/2(随孔隙率近似线性下降);维氏硬度 3–7 GPa;泊松比 0.27。生物学:生物相容性/生物活性/细胞相容性/骨传导性"高",生物降解"低",骨诱导"无"。

7. Nano-CaP 纳米磷酸钙

范围 / Pages: p.25–27

p.25 S022
OriginalUsually, when we refer to the nanoscale, we have in mind dimensional range from 0.1 nm to 100 nm. In comparison, a particle 100 nm to 1 µm in size will be referred to as submicron particle. As described in Section 2, the HAp in bone is nanocrystalline. Moreover, nanoparticles (NPs) smaller than 100 nm have the highest reported efficacy with respect to cellular integration; it has been suggested that these NPs induce responses different from submicron structures, which could imply that nano-HAp, and possibly other nano-CaPs, could form biocompatible surfaces that integrate well with bone tissue.

中文通常"纳米尺度"指 0.1 nm 至 100 nm;尺寸为 100 nm 至 1 µm 的颗粒则称为亚微米颗粒。如第 2 节所述,骨中的 HAp 是纳米晶。此外,小于 100 nm 的纳米颗粒(NP)据报道在细胞整合方面效率最高;有学者认为这些 NP 诱发的反应不同于亚微米结构,这意味着纳米 HAp(乃至其他纳米 CaP)可能形成与骨组织良好整合的生物相容表面。

p.25 S023
OriginalNanoscale HAp has superior functional properties over its microscale counterpart, particularly surface reactivity and ultrafine structure, which are the most imperative properties for tissue-graft interaction upon implantation. Its high surface area-to-volume ratio, superior chemical homogeneity, and microstructural uniformity result in enhanced bone integration and mechanical properties. It has been shown that nano-HAp promotes enhanced osteoblast adhesion, differentiation and proliferation, osteointegration, and deposition of Ca-containing minerals on its surface, compared to conventional micro-HAp, which leads to enhanced formation of new bone tissue within a short period.

中文纳米 HAp 相比微米 HAp 具有更优越的功能性质,尤其是表面反应性与超细结构——这是植入后组织–移植物相互作用最关键的性质。其高比表面积、优异的化学均匀性与微观结构一致性带来更强的骨整合与力学性能。研究表明,与传统微米 HAp 相比,纳米 HAp 能促进成骨细胞黏附、分化与增殖、骨整合及其表面含钙矿物的沉积,从而在短期内促进新骨组织形成。

图 6. 电化学沉积纯 HAp 纳米颗粒的新型方法示意

Placed near: p.26 S024

Source: p.26 C013

Figure 6. Schematic illustration of the novel approach for electrochemical deposition of pure HAp NPs for coating dental implants suggested by Mandler, Eliaz et al.

图 6.Mandler、Eliaz 等提出的、用于牙种植体涂层的纯 HAp 纳米颗粒电化学沉积新方法示意。

阅读提示:该方法用柠檬酸三钠(Cit)/聚丙烯酸钠(PAA)等水溶性稳定剂分散 HAp NP,施加正电位氧化水使植入体表面附近 pH 下降,分散剂羧基被质子化、NP 间排斥减弱,从而发生不可逆聚集沉积;恒电位与恒电流条件下均可得到高纯单相 HAp 涂层。

8. Biphasic and Triphasic CaP Formulations 双相与三相 CaP 配方

范围 / Pages: p.27–28

p.27 S025
OriginalCaPs can form biphasic, triphasic, and polyphasic compositions, in which the individual components cannot be separated from each other. The individual phases in such formulations are homogeneously and intimately "mixed" at the submicron level and, therefore, are strongly integrated with each other. Nevertheless, the presence of all individual phases is easily evident in the XRD pattern. As a rule of a thumb, the properties of biphasic, triphasic and polyphasic materials are between those of the constituent phases, and depend on the relative amounts of the ingredients. The Ca/P atomic ratios of BCPs typically fall between those for pure TCP and HAp. Thus, by changing the ratio between the more stable and the more soluble CaPs, it is possible to prepare formulations with adjustable properties.

中文CaP 可形成双相、三相及多相组成,其中各组分彼此无法分离;各相在亚微米尺度上均匀、紧密地"混合",因而强整合在一起,但所有物相的存在都能在 XRD 图谱中清楚显现。经验上,双相/三相/多相材料的性质介于其组成相之间,并取决于各成分的相对含量。BCP 的 Ca/P 原子比通常介于纯 TCP 与 HAp 之间。因此,通过改变更稳定相与更易溶相之间的比例,可以制备性质可调的配方。

p.27 S026
OriginalHistorically, the term biphasic calcium phosphate (BCP) was coined in 1986 to describe a bioceramic that consisted of a mixture of HAp and β-TCP. Since then, BCP consisting of HAp and β-TCP has been the most studied among all known BCP formulations.

中文从历史上看,"双相磷酸钙"(BCP)一词于 1986 年提出,用于描述由 HAp 与 β-TCP 混合物组成的生物陶瓷。此后,HAp/β-TCP 型 BCP 一直是所有已知 BCP 配方中研究最多的。

9. Composite Calcium Phosphates 复合磷酸钙

范围 / Pages: p.28–33

p.28 S027
OriginalIn Section 8, mixtures of different CaPs, not necessarily with clear microscopic interfaces, were reviewed. In Section 9, composite materials consisting of one or more CaP phase with other materials, either organic or inorganic, are described. The additional materials could be of biologic origin or synthetic, and they may be incorporated to enhance the mechanical properties or in vivo performance of the CaP-based material. CaP coatings, cements and scaffold have long been integrated with both organic and inorganic materials for various reasons, such as control of the biodegradability and bioactivity, improvement of the mechanical properties or corrosion resistance, encapsulation of drugs or GFs, etc.

中文第 8 节综述的是不同 CaP 的混合物(不一定有清晰的显微界面);第 9 节则描述由一个或多个 CaP 相与其他有机或无机材料组成的复合材料。附加材料可来自生物来源或人工合成,加入目的常是增强 CaP 基材料的力学性能或体内表现。长期以来,CaP 涂层、骨水泥与支架都因各种原因与有机/无机材料整合,如调控生物降解性与生物活性、改善力学性能或耐蚀性、包封药物或生长因子(GF)等。

10. Functionally Graded Calcium Phosphates 功能梯度磷酸钙

范围 / Pages: p.33–35

p.33 S028
OriginalFunctionally graded materials (FGMs) are materials that exhibit either chemical composition gradient or structural gradient within them. This allows obtaining properties that cannot be achieved otherwise, for example exhibiting good biocompatibility—a surface governed property, with good mechanical strength—a bulk governed property. In the case of CaP coatings on metal implants, it can also reduce the failure rate due to delamination of the coating over time as a result of mismatch between the thermal expansion coefficients of the substrate and of the coating.

中文功能梯度材料(FGM)是指内部具有化学成分梯度或结构梯度的材料,由此可获得其他方式无法同时实现的性能组合——例如良好的生物相容性(表面控制的性能)与良好的机械强度(体相控制的性能)并存。对金属植入体上的 CaP 涂层而言,FGM 还可降低因基体与涂层热膨胀系数失配而随时间发生的涂层剥落失效。

图 7. 成骨细胞在梯度表面上的 SEM 图像

Placed near: p.42 S029

Source: p.42 C014

Figure 7. SEM images of MBA-15 osteogenic cells on surfaces of: (a) Gr-Ti; (b,f) HAp4.2; and (c–e,g) HAp4.2. Fibrin.

图 7.MBA-15 成骨细胞在不同表面的 SEM 图像:(a) Gr-Ti;(b,f) HAp4.2;(c–e,g) HAp4.2·纤维蛋白。

阅读提示:该图对比成骨细胞在不同梯度/涂层表面的铺展形态,用于说明表面组成对细胞反应的影响。

图 8. 兔股骨骨髓腔内扩孔前后的 X 线片

Placed near: p.44 S030

Source: p.44 C015

Figure 8. A widened hole in the medullary canal of the distal femur of a rabbit before (a) and after (b) implantation of a polymer/CaP-based FGM implant.

图 8.兔股骨远端髓腔扩孔在植入聚合物/CaP 基 FGM 植入体前(a)、后(b)的影像。

阅读提示:展示 FGM 植入体在体内的放置与早期整合场景。

图 9. 平均骨沉积率(BAR)与 FGM 植入体

Placed near: p.45 S031

Source: p.45 C016

Figure 9. (a) Average bone apposition ratio (BAR) after 7 and 14 days of implantation. The error bars are standard errors. (b) SEM image of the interface between the implant and bone 14 days after implantation.

图 9.(a)植入 7 天与 14 天后的平均骨沉积率(BAR),误差棒为标准误;(b)植入 14 天后植入体–骨界面的 SEM 图像。

阅读提示:BAR 定量比较不同涂层/植入体的成骨速度;结合界面 SEM 评估骨整合质量。

11. Antibacterial Calcium Phosphates 抗菌磷酸钙

范围 / Pages: p.35–38

p.35 S032
OriginalOne of the major concerns of all implants is the risk of infection, which is estimated in the range of 0.5%–5.0% for total hip arthroplasty. Similarly, in the field of dentistry, a condition well known as "peri-implantitis" is found to be common. It is mainly caused by infection around the implant, which leads to loss of supporting circumferential bone, causing its failure. Although infections associated with prosthetic joints occur less frequently than aseptic loosening failures, they represent the most devastating complication. Implant-associated infections occur either by direct inoculation into the surgical wound during surgery or immediately thereafter (perioperative infection), by microbial spread through blood from a distant focus of infection (haematogenous infection), by direct or lymphogenic spreading from an adjacent infectious focus, or as a result of penetrating trauma (contiguous infection).

中文所有植入体最主要的顾虑之一是感染风险——全髋关节成形术的感染率估计为 0.5%–5.0%。牙科中常见的"种植体周围炎"(peri-implantitis)也主要由植入体周围感染引起,导致周围支持骨丧失而失败。尽管假体关节相关感染的发生率低于无菌性松动,但却是最具破坏性的并发症。植入体相关感染可发生于:术中或术后早期细菌直接接种入伤口(围手术期感染);细菌经血行从远处感染灶播散(血源性感染);从邻近感染灶直接或经淋巴扩散;以及穿通伤所致(邻近感染)。

12. The Effect of Sterilization 灭菌的影响

范围 / Pages: p.38–39

p.38 S033
OriginalAll implants must be sterilized before implantation in the human body to avoid subsequent infections. The sterilization technique assigned must have minimum adverse effect on the material. Among the methods used to sterilize implants, steam sterilization (autoclaving), dry oven, ethylene oxide (EtO), and isopropanol diluted in water (60–90 vol %), with or without ethanol, are the simplest, cheapest and most commonly available. Yet, these have shown to degrade various CaP phases. Other sterilization methods include gamma irradiation, laser irradiation, ultraviolet (UV) irradiation, and plasma cleaning.

中文所有植入体在植入人体前必须灭菌以避免感染,所选灭菌技术必须对材料产生尽可能小的不良影响。植入体灭菌方法中,蒸汽灭菌(高压灭菌)、干热、环氧乙烷(EtO)与水稀释异丙醇(60–90 vol%,可含乙醇)最简单、最廉价、最常用;但已证明它们会使多种 CaP 相降解。其他灭菌方法包括 γ 辐照、激光辐照、紫外(UV)辐照与等离子体清洗。

13. In Vitro and In Vivo Tests 体外与体内试验

范围 / Pages: p.39–45

p.39 S034
OriginalNumerous in vitro and in vivo studies have been carried out with CaPs. In vitro tests are commonly used to characterize the bioactivity, biomineralization, cell proliferation and differentiation, protein adsorption, cell toxicity, drug delivery, corrosion behaviour, etc. The re-precipitation of bone and the corrosion of metal and CaP-coated implants are often tested in vitro in SBF. Compositions of selected SBFs are listed in Table 7. As can be noted in this table, the composition of SBF was varied over the years to better match that of human blood plasma. The original SBF, used by Kokubo et al. and Hench et al., lacks the SO₄²⁻ anion.

中文已有大量 CaP 的体外与体内研究。体外试验常用于表征生物活性、生物矿化、细胞增殖与分化、蛋白吸附、细胞毒性、药物递送、腐蚀行为等。骨再沉淀以及金属/CaP 涂层植入体的腐蚀常以模拟体液(SBF)在体外测试——表 7 列出了多种 SBF 的组成。从表中可见,SBF 的组成多年来不断调整,以更好地匹配人血浆;Kokubo 与 Hench 等使用的原始 SBF 缺少 SO₄²⁻ 阴离子。

表 7. 模拟体液(SBF)与人血浆、滑液中的离子浓度(mM)

Placed near: p.39 S034

Source: p.47 C017

Table 7. Ion concentrations (mM) in simulated body fluids (SBFs), human blood plasma and synovial fluid.

表 7.模拟体液(SBF)、人血浆与滑液中的离子浓度(mM)。

阅读提示:表中列为:人血浆、滑液、原始 SBF(Kokubo/Hench)、修正 SBF(c-SBF)、修订 SBF(r-SBF)、新改进 SBF(n-SBF)、磷酸盐缓冲液(PBS)、林格液(Ringer's)、汉克斯平衡盐溶液(HBSS)的 Na⁺、K⁺、Ca²⁺、Mg²⁺、Cl⁻、HCO₃⁻、HPO₄²⁻、SO₄²⁻ 浓度及有机酸/蛋白质含量。SBF 发展史本身就是"体外模拟生理环境"方法演进的缩影。

14. CaP Coating Technologies CaP 涂层技术

范围 / Pages: p.45–58

p.45 S035
OriginalIn the previous Sections, many references for CaP coatings were given. These could be monolithic, composite, or FGM. A key factor for successful fixation of cementless implants used for joint reconstruction is the establishment of a stable interface between the implant and bone. Coating of the implant with osteoconductive HAp is a well-known method for achieving such fixation. The coating can improve the biocompatibility of orthopedic and dental implants by blocking the diffusion of poisonous elements from the metal into the body, as well as reducing the friction coefficient between the implant and its biological surroundings. HAp is capable of enhancing bone growth across a gap around an implant in both stable and unstable mechanical conditions, and even converting a motion-induced fibrous membrane into a bony anchorage.

中文前文已给出大量 CaP 涂层文献;这些涂层可为单相、复合或 FGM 型。关节重建用非骨水泥植入体成功固定的关键,在于植入体与骨之间建立稳定界面。用骨传导性 HAp 涂覆植入体是实现该固定的公认方法:涂层可阻挡金属中有毒元素向体内扩散、降低植入体与生物环境的摩擦系数,从而改善骨科与牙科植入体的生物相容性;HAp 还能在稳定与不稳定力学条件下促进骨跨越植入体周围间隙生长,甚至把运动诱导的纤维膜转变为骨性锚固。

p.45 S036
OriginalSynthetic CaP coatings can be prepared by a variety of processes, such as plasma spraying (PS), high-velocity oxygen-fuel (HVOF) thermal spraying, sputter coating, radio-frequency magnetron sputtering, pulsed laser deposition (PLD), ion-beam deposition, frit enamelling, hot isostatic pressing (HIP), metallo-organic chemical vapour deposition (CVD), derivation from sol-gels, electrophoretic deposition (EPD), chemical deposition, and electrodeposition (ED).

中文合成 CaP 涂层可通过多种工艺制备,包括:等离子喷涂(PS)、高速氧燃料(HVOF)热喷涂、溅射涂层、射频磁控溅射、脉冲激光沉积(PLD)、离子束沉积、釉料涂搪(frit enamelling)、热等静压(HIP)、金属有机化学气相沉积(CVD)、溶胶-凝胶(sol-gel)衍生、电泳沉积(EPD)、化学沉积与电沉积(ED)。

p.49 S037
OriginalThe deprotonation of dihydrogen phosphate H₂PO₄⁻ to HPO₄²⁻ serves as an important biological buffer system, which operates in the internal fluid of all cells, stabilizing the pH at around 7.21 (in mammals, pH = 6.9–7.4). Thus, the speciation curves of phosphoric acid may aid, at least to some extent, in understanding the effect of pH on the electrochemical deposition of CaPs. At 37 °C, the dissociation constants of phosphoric acid are:

中文磷酸二氢根 H₂PO₄⁻ 去质子化为 HPO₄²⁻ 构成重要的生物缓冲体系,在所有细胞内液中运行,使 pH 稳定在约 7.21(哺乳动物为 pH 6.9–7.4)。因此,磷酸的形态分布曲线至少在一定程度上有助于理解 pH 对 CaP 电化学沉积的影响。37 °C 下磷酸的解离常数为:

p.49 E005 · Eq. (5)
$$
\mathrm{H_3PO_4 \longrightarrow H_2PO_4^{-} + H^{+}} \qquad \mathrm{p}K_1 = 2.207
$$

p.49 E006 · Eq. (6)
$$
\mathrm{H_2PO_4^{-} \longrightarrow HPO_4^{2-} + H^{+}} \qquad \mathrm{p}K_2 = 7.182
$$

p.49 E007 · Eq. (7)
$$
\mathrm{HPO_4^{2-} \longrightarrow PO_4^{3-} + H^{+}} \qquad \mathrm{p}K_3 = 12.023
$$

p.49 S038
OriginalBased on calculations of the limiting current densities of different possible cathodic reactions and calculation of a remarkably high number of electrons transferred in the reaction it was concluded that electrolysis of water plays a key role in the consumption of electrons and rapid increase of the local pH. Some of the possible chemical and electrochemical reactions leading to formation of CaPs in solution are listed below:

中文基于不同可能阴极反应极限电流密度的计算,以及对反应中转移电子数异常之高的估算,作者得出结论:水的电解在消耗电子与快速升高局部 pH 中起关键作用。溶液中生成 CaP 的部分可能化学反应与电化学反应如下:

p.49 E008 · Eq. (8)
$$
\mathrm{5Ca^{2+} + 3PO_4^{3-} + OH^{-} \longrightarrow [HAp]}
$$

p.49 E009 · Eq. (9)
$$
\mathrm{5CaHPO_4 + H_2O \longrightarrow [HAp] + 2H_3PO_4}
$$

p.49 E010 · Eq. (10)
$$
\mathrm{5Ca^{2+} + 3HPO_4^{2-} + H_2O \longrightarrow [HAp] + 4H^{+}}
$$

p.49 E011 · Eq. (11)
$$
\mathrm{8Ca^{2+} + 6PO_4^{3-} + 2H^{+} + 5H_2O \longrightarrow 2[OCP]}
$$

p.49 E012 · Eq. (12)
$$
\mathrm{8Ca^{2+} + 6HPO_4^{2-} + 5H_2O \longrightarrow 2[OCP] + 4H^{+}}
$$

p.49 E013 · Eq. (13)
$$
\mathrm{H_2PO_4^{-} + (OH^{-})_{ads} \longrightarrow PO_4^{3-} + H_2O}
$$

p.49 E014 · Eq. (14)
$$
\mathrm{2H_2PO_4^{-} + 2e^{-} \longrightarrow 2HPO_4^{2-} + H_2}
$$

p.49 E015 · Eq. (15)
$$
\mathrm{H_2PO_4^{-} + 2e^{-} \longrightarrow PO_4^{3-} + H_2}
$$

图 10. 磷酸物种随 pH 的分布曲线(37 °C,总分析浓度 0.36 mM)

Placed near: p.49 S038
